Repository: kristinamb15/pdf-analysis

# Exploratory Data Analysis of PDF File

PDF File is downloaded, parsed, and analyzed.

See [Data Analysis Notebook](pdf_analysis.ipynb) for process, analysis, and visualizations.

To make sure interactive plots are visible, you can visit [this version of the notebook](https://nbviewer.jupyter.org/github/kristinamb15/pdf-analysis/blob/main/pdf_analysis.ipynb).

**Language**: Python

## Files

    📦PDFAnalysis
    ┣ 📂data                        # All data extracted from PDF file
    ┃ ┣ 📂processed
    ┃ ┃ ┣ 📜dataframe.csv
    ┃ ┃ ┣ 📜dt_matrix.csv
    ┃ ┃ ┣ 📜stats_dataframe.csv
    ┃ ┃ ┣ 📜tfidf_matrix.csv
    ┃ ┃ ┗ 📜topics.csv
    ┃ ┗ 📂raw
    ┃ ┃ ┣ 📜back_matter.txt
    ┃ ┃ ┣ 📜chapter_1.txt

File: data/raw/chapter_4.txt (part 1 of 9)

4-1

Chapter 4

Aircraft Metal Structural Repair
Aircraft Metal Structural Repair
The satisfactory performance of an aircraft requires continuous 
maintenance of aircraft structural integrity. It is important that 
metal structural repairs be made according to the best available 
techniques because improper repair techniques can pose an 
immediate or potential danger. The reliability of an aircraft 
depends on the quality of the design, as well as the workmanship 
used in making the repairs. The design of an aircraft metal 
structural repair is complicated by the requirement that an aircraft 
be as light as possible. If weight were not a critical factor, repairs 
could be made with a large margin of safety. In actual practice, 
repairs must be strong enough to carry all of the loads with the 
required factor of safety, but they must not have too much extra 
strength. For example, a joint that is too weak cannot be tolerated, 
but a joint that is too strong can create stress risers that may cause 
cracks in other locations. 

As discussed in Chapter 3, Aircraft Fabric Covering, sheet metal 
aircraft construction dominates modern aviation. Generally, sheet 
metal made of aluminum alloys is used in airframe sections that 
serve as both the structure and outer aircraft covering, with the 
metal parts joined with rivets or other types of fasteners. Sheet 
metal is used extensively in many types of aircraft from airliners 
to single engine airplanes, but it may also appear as part of a 
composite airplane, such as in an instrument panel. Sheet metal 
is obtained by rolling metal into flat sheets of various thicknesses 
ranging from thin (leaf) to plate (pieces thicker than 6 mm or 0.25 
inch). The thickness of sheet metal, called gauge, ranges from 8 
to 30 with the higher gauge denoting thinner metal. Sheet metal 
can be cut and bent into a variety of shapes. 


4-2

Damage to metal aircraft structures is often caused by 
corrosion, erosion, normal stress, and accidents and mishaps. 
Sometimes aircraft structure modifications require extensive 
structural rework. For example, the installation of winglets 
on aircraft not only replaces a wing tip with a winglet, but 
also requires extensive reinforcing of the wing structure to 
carry additional stresses. 

Numerous and varied methods of repairing metal structural 
portions of an aircraft exist, but no set of specific repair 
patterns applies in all cases. The problem of repairing a 
damaged section is usually solved by duplicating the original 
part in strength, kind of material, and dimensions. To make a 
structural repair, the aircraft technician needs a good working 
knowledge of sheet metal forming methods and techniques. In 
general, forming means changing the shape by bending and 
forming solid metal. In the case of aluminum, this is usually 
done at room temperature. All repair parts are shaped to fit 
in place before they are attached to the aircraft or component. 

Forming may be a very simple operation, such as making 
a single bend or a single curve, or it may be a complex 
operation, requiring a compound curvature. Before forming 
a part, the aircraft technician must give some thought to 
the complexity of the bends, the material type, the material 
thickness, the material temper, and the size of the part being 
fabricated. In most cases, these factors determine which 
forming method to use. Types of forming discussed in this 
chapter include bending, brake forming, stretch forming, roll 
forming, and spinning. The aircraft technician also needs 
a working knowledge of the proper use of the tools and 
equipment used in forming metal.

In addition to forming techniques, this chapter introduces 
the airframe technician to the tools used in sheet metal 
construction and repair, structural fasteners and their 
installation, how to inspect, classify, and assess metal 
structural damage, common repair practices, and types of 
repairs. 

The repairs discussed in this chapter are typical of those used 
in aircraft maintenance and are included to introduce some of 
the operations involved. For exact information about specific 
repairs, consult the manufacturer’s maintenance or structural 
repair manuals (SRM). General repair instructions are also 
discussed in Advisory Circular (AC) 43.13.1, Acceptable 
Methods, Techniques, and Practices—Aircraft Inspection 
and Repair.

Stresses in Structural Members
An aircraft structure must be designed so that it accepts all of 
the stresses imposed upon it by the flight and ground loads 
without any permanent deformation. Any repair made must 

accept the stresses, carry them across the repair, and then 
transfer them back into the original structure. These stresses 
are considered as flowing through the structure, so there 
must be a continuous path for them, with no abrupt changes 
in cross-sectional areas along the way. Abrupt changes in 
cross-sectional areas of aircraft structure that are subject to 
cycle loading or stresses result in a stress concentration that 
may induce fatigue cracking and eventual failure. A scratch or 
gouge in the surface of a highly stressed piece of metal causes 
a stress concentration at the point of damage and could lead 
to failure of the part. Forces acting on an aircraft, whether it 
is on the ground or in flight, introduce pulling, pushing, or 
twisting forces within the various members of the aircraft 
structure. While the aircraft is on the ground, the weight of 
the wings, fuselage, engines, and empennage causes forces 
to act downward on the wing and stabilizer tips, along the 
spars and stringers, and on the bulkheads and formers. These 
forces are passed from member to member causing bending, 
twisting, pulling, compression, and shearing forces.

As the aircraft takes off, most of the forces in the fuselage 
continue to act in the same direction; because of the motion 
of the aircraft, they increase in intensity. The forces on the 
wingtips and the wing surfaces, however, reverse direction; 
instead of being downward forces of weight, they become 
upward forces of lift. The forces of lift are exerted first 
against the skin and stringers, then are passed on to the ribs, 
and finally are transmitted through the spars to be distributed 
through the fuselage. The wings bend upward at their ends 
and may flutter slightly during flight. This wing bending 
cannot be ignored by the manufacturer in the original design 
and construction and cannot be ignored during maintenance. 
It is surprising how an aircraft structure composed of 
structural members and skin rigidly riveted or bolted together, 
such as a wing, can bend or act so much like a leaf spring.

The six types of stress in an aircraft are described as tension, 
compression, shear, bearing, bending, and torsion (or 
twisting). The first four are commonly called basic stresses; 
the last two, combination stresses. Stresses usually act in 
combinations rather than singly. [Figure 4-1]

Tension
Tension is the stress that resists a force that tends to pull apart. 
The engine pulls the aircraft forward, but air resistance tries 
to hold it back. The result is tension, which tends to stretch 
the aircraft. The tensile strength of a material is measured in 
pounds per square inch (psi) and is calculated by dividing 
the load (in pounds) required to pull the material apart by its 
cross-sectional area (in square inches).

The strength of a member in tension is determined on 
the basis of its gross area (or total area), but calculations  


4-3

Compression

Tension

E. Bending

A. Tension

B. Compression

C. Torsion

D. Shear

Rivets

Top sheet is bearing against 
the bottom sheet. Fasteners 
are pressing top sheet against 
bottom sheet.

The force that 
tries to pull the 
two sheets apart

B
e
a
ri
n
g
 s

tr
e
ss

Figure 4-1. Stresses in aircraft structures. 

Figure 4-2. Bearing stress.

involving tension must take into consideration the net area of 
the member. Net area is defined as the gross area minus that 
removed by drilling holes or by making other changes in the 
section. Placing rivets or bolts in holes makes no appreciable 
difference in added strength, as the rivets or bolts will not 
transfer tensional loads across holes in which they are inserted. 

Compression
Compression, the stress that resists a crushing force, tends to 
shorten or squeeze aircraft parts. The compressive strength of 
a material is also measured in psi. Under a compressive load, 
an undrilled member is stronger than an identical member 
with holes drilled through it. However, if a plug of equivalent 
or stronger material is fitted tightly in a drilled member, it 
transfers compressive loads across the hole, and the member 
carries approximately as large a load as if the hole were not 
there. Thus, for compressive loads, the gross or total area may 
be used in determining the stress in a member if all holes are 
tightly plugged with equivalent or stronger material. 

Shear
Shear is the stress that resists the force tending to cause one 
layer of a material to slide over an adjacent layer. Two riveted
plates in tension subject the rivets to a shearing force. Usually, 
the shear strength of a material is either equal to or less than 
its tensile or compressive strength. Shear stress concerns the 
aviation technician chiefly from the standpoint of the rivet 
and bolt applications, particularly when attaching sheet metal, 
because if a rivet used in a shear application gives way, the 
riveted or bolted parts are pushed sideways. 

Bearing
Bearing stress resists the force that the rivet or bolt places 
on the hole. As a rule, the strength of the fastener should be 
such that its total shear strength is approximately equal to 
the total bearing strength of the sheet material. [Figure 4-2]

Torsion 
Torsion is the stress that produces twisting. While moving 
the aircraft forward, the engine also tends to twist it to one 
side, but other aircraft components hold it on course. Thus, 
torsion is created. The torsional strength of a material is its 
resistance to twisting or torque (twisting stress). The stresses 
arising from this action are shear stresses caused by the 
rotation of adjacent planes past each other around a common 


4-4

1   2   3   4   5   6   7   8   9

1   2   3   4        6   7   8   9

8   16  24  32  40  48  56

4    8   12  16  20  24  2828 4

56 8

19
1   2   3   4   5   6   7   8   9

4   8   12 16  20  24 284   8   12 16  20  24 28 4   8   12 16  20  24 28

8  16  24 32  40  48 568  16  24 32  40  48 56 8  16  24 32  40  48 56

1   2   3   4   5   6   7   8   9 1   2   3   4   5   6   7   8   9

1   2   3   4        6   7   8   9
5

1   2   3   4        6   7   8   9
5

1   2   3   4        6   7   8   9
5

9 1
5

10 THS
100 THS

32 MOS
64 THS

3

32

1 2 5

541

1 2 3 4 5

4

8 THS

16 THS

Figure 4-3. Scales. 

reference axis at right angles to these planes. This action may 
be illustrated by a rod fixed solidly at one end and twisted 
by a weight placed on a lever arm at the other, producing the 
equivalent of two equal and opposite forces acting on the rod 
at some distance from each other. A shearing action is set up 
all along the rod, with the center line of the rod representing 
the neutral axis. 

Bending 
Bending (or beam stress) is a combination of compression 
and tension. The rod in Figure 4-1E has been shortened 
(compressed) on the inside of the bend and stretched on 
the outside of the bend. Note that the bending stress causes 
a tensile stress to act on the upper half of the beam and a 
compressive stress on the lower half. These stresses act in 
opposition on the two sides of the center line of the member, 
which is called the neutral axis. Since these forces acting in 
opposite directions are next to each other at the neutral axis, 
the greatest shear stress occurs along this line, and none exists 
at the extreme upper or lower surfaces of the beam.

Tools for Sheet Metal Construction and 
Repair
Without modern metalworking tools and machines, the 
job of the airframe technician would be more difficult and 
tiresome, and the time required to finish a task would be 
much greater. These specialized tools and machines help the 
airframe technician construct or repair sheet metal in a faster, 
simpler, and better manner than possible in the past. Powered 
by human muscle, electricity, or compressed air, these tools 
are used to lay out, mark, cut, sand, or drill sheet metal. 

Layout Tools
Before fitting repair parts into an aircraft structure, the new 
sections must be measured and marked, or laid out to the 
dimensions needed to make the repair part. Tools utilized 
for this process are discussed in this section. 

Scales
Scales are available in various lengths, with the 6-inch and 
12-inch scales being the most common and affordable. A 
scale with fractions on one side and decimals on the other side 
is very useful. To obtain an accurate measurement, measure 
with the scale held on edge from the 1-inch mark instead of 
the end. Use the graduation marks on the side to set a divider 
or compass. [Figure 4-3]

Combination Square
A combination square consists of a steel scale with three 
heads that can be moved to any position on the scale and 
locked in place. The three heads are a stock head that 
measures 90° and 45° angles, a protractor head that can 

measure any angle between the head and the blade, and a 
center head that uses one side of the blade as the bisector of 
a 90° angle. The center of a shaft can be found by using the 
center head. Place the end of the shaft in the V of the head 
and scribe a line along the edge of the scale. Rotate the head 
about 90° and scribe another line along the edge of the scale. 
The two lines will cross at the center of the shaft. [Figure 4-4]

Dividers
Dividers are used to transfer a measurement from a device 
to a scale to determine its value. Place the sharp points at 
the locations from which the measurement is to be taken. 
Then, place the points on a steel machinist’s scale, but put 
one of the points on the 1-inch mark and measure from there. 
[Figure 4-5]

Rivet Spacers
A rivet spacer is used to make a quick and accurate rivet 
pattern layout on a sheet. On the rivet spacer, there are 
alignment marks for 1⁄2-inch, 3⁄4-inch, 1-inch and 2-inch rivet 
spacing. [Figure 4-6]

Marking Tools
Pens
Fiber-tipped pens are the preferred method of marking 
lines and hole locations directly on aluminum, because the 
graphite in a No. 2 pencil can cause corrosion when used on 


4-5

112

01
8

0

90

3 4 5 8 9 10

Scriber

Level

Stock head Protractor head Center head

Figure 4-4. Combination square. 

Figure 4-5. Divider.

Figure 4-7. Scribe.

Figure 4-6. Rivet spacer.

aluminum. Make the layout on the protective membrane if it 
is still on the material, or mark directly on the material with 
a fiber-tipped pen, such as a fine-point Sharpie®, or cover 
the material with masking tape and then mark on the tape.

Scribes
A scribe is a pointed instrument used to mark or score metal 
to show where it is to be cut. A scribe should only be used 
when marks will be removed by drilling or cutting because 
it makes scratches that weaken the material and could cause 
corrosion. [Figure 4-7]

Punches
Punches are usually made of carbon steel that has been 
hardened and tempered. Generally classified as solid or 
hollow, punches are designed according to their intended 
use. A solid punch is a steel rod with various shapes at the 
end for different uses. For example, it is used to drive bolts 
out of holes, loosen frozen or tight pins and keys, knock out 
rivets, pierce holes in a material, etc. The hollow punch is 
sharp edged and used most often for cutting out blanks. Solid 
punches vary in both size and point design, while hollow 
punches vary in size.


4-6

Transfer punch

Use old skin as template

New skin

Figure 4-8. Prick punch. 

Figure 4-9. Center punch.

Figure 4-10. Automatic center punch.

Figure 4-11. Transfer punch.

Prick Punch
A prick punch is primarily used during layout to place 
reference marks on metal because it produces a small 
indentation. [Figure 4-8] After layout is finished, the 
indentation is enlarged with a center punch to allow for 
drilling. The prick punch can also be used to transfer 
dimensions from a paper pattern directly onto the metal. 
Take the following precautions when using a prick punch: 

• Never strike a prick punch a heavy blow with a 
hammer because it could bend the punch or cause 
excessive damage to the item being worked.

• Do not use a prick punch to remove objects from holes 
because the point of the punch spreads the object and 
causes it to bind even more.

Center Punch
A center punch is used to make indentations in metal as an 
aid in drilling. [Figure 4-9] These indentations help the drill, 
which has a tendency to wander on a flat surface, stay on 
the mark as it goes through the metal. The traditional center 
punch is used with a hammer, has a heavier body than the 
prick punch, and has a point ground to an angle of about 60°. 
Take the following precautions when using a center punch:

• Never strike the center punch with enough force to 
dimple the item around the indentation or cause the 
metal to protrude through the other side of the sheet.

• Do not use a center punch to remove objects from holes 
because the point of the punch spreads the object and 
causes it to bind even more.

Automatic Center Punch
The automatic center punch performs the same function as an 
ordinary center punch, but uses a spring tension mechanism 
to create a force hard enough to make an indentation without 
the need for a hammer. The mechanism automatically strikes 
a blow of the required force when placed where needed and 
pressed. This punch has an adjustable cap for regulating 
the stroke; the point can be removed for replacement or 
sharpening. Never strike an automatic center punch with a 
hammer. [Figure 4-10]

Transfer Punch
A transfer punch uses a template or existing holes in the 
structure to mark the locations of new holes. The punch is 
centered in the old hole over the new sheet and lightly tapped 
with a mallet. The result should be a mark that serves to locate 
the hole in the new sheet. [Figure 4-11]

Drive Punch
The drive punch is made with a flat face instead of a point 
because it is used to drive out damaged rivets, pins, and 
bolts that sometimes bind in holes. The size of the punch 
is determined by the width of the face, usually 1⁄8-inch to 
1⁄4-inch. [Figure 4-12]


4-7

4

5

6

1

2

3

7

8

9

10

11

12

Figure 4-12. Drive punch.

Figure 4-13. Pin punch.

Figure 4-14. Chassis punch.

Figure 4-15. Awl.

Figure 4-16. Awl usage.

Pin Punch
The pin punch typically has a straight shank characterized 
by a hexagonal body. Pin punch points are sized in 1⁄32-inch 
increments of an inch and range from 1⁄16-inch to 3⁄8-inch in 
diameter. The usual method for driving out a pin or bolt is 
to start working it out with a drive punch until the shank of 
the punch is touching the sides of the hole. Then use a pin 
punch to drive the pin or bolt the rest of the way out of the 
hole. [Figure 4-13]

Chassis Punch
A chassis punch is used to make holes in sheet metal parts for 
the installation of instruments and other avionics appliance, 
as well as lightning holes in ribs and spars. Sized in 1⁄16 of 
an inch, they are available in sizes from 1⁄2 inch to 3 inches. 
[Figure 4-14]

Awl
A pointed tool for marking surfaces or for punching small 
holes, an awl is used in aircraft maintenance to place scribe 
marks on metal and plastic surfaces and to align holes, such 
as in the installation of a deicer boot. [Figure 4-15]

Procedures for one use of an awl:

1. Place the metal to be scribed on a flat surface. Place 
a ruler or straightedge on the guide marks already 
measured and placed on the metal.

2. Remove the protective cover from the awl.

3. Hold the straightedge firmly. Hold the awl, as shown 
in Figure 4-16, and scribe a line along the straightedge.

4. Replace the protective cover on the awl. 

Hole Duplicator
Available in a variety of sizes and styles, hole duplicators, 
or hole finders, utilize the old covering as a template to 
locate and match existing holes in the structure. Holes in 
a replacement sheet or in a patch must be drilled to match 
existing holes in the structure and the hole duplicator 


4-8

New skin

Old skin

Angle

Figure 4-17. Hole duplicator.

Figure 4-18. Kett saw.

Figure 4-19. Pneumatic circular saw.

simplifies this process. Figure 4-17 illustrates one type of 
hole duplicator. The peg on the bottom leg of the duplicator 
fits into the existing rivet hole. To make the hole in the 
replacement sheet or patch, drill through the bushing on the 
top leg. If the duplicator is properly made, holes drilled in 
this manner are in perfect alignment. A separate duplicator 
must be used for each diameter of rivet. 

Cutting Tools
Powered and nonpowered metal cutting tools available to the 
aviation technician include various types of saws, nibblers, 
shears, sanders, notchers, and grinders. 

Circular-Cutting Saws
The circular-cutting saw cuts with a toothed, steel disk that 
rotates at high speed. Handheld or table mounted and powered 
by compressed air, this power saw cuts metal or wood. To 
prevent the saw from grabbing the metal, keep a firm grip 
on the saw handle at all times. Check the blade carefully for 
cracks prior to installation because a cracked blade can fly 
apart during use, possibly causing serious injury.

Kett Saw 
The Kett saw is an electrically operated, portable circular 
cutting saw that uses blades of various diameters. [Figure 4-18] 
Since the head of this saw can be turned to any desired angle, 
it is useful for removing damaged sections on a stringer. The 
advantages of a Kett saw include:

1. Can cut metal up to 3⁄16-inch in thickness.

2. No starting hole is required.

3. A cut can be started anywhere on a sheet of metal.

4. Can cut an inside or outside radius.

Pneumatic Circular-Cutting Saw
The pneumatic circular-cutting saw, useful for cutting out 
damage, is similar to the Kett saw. [Figure 4-19]

Reciprocating Saw
The versatile reciprocating saw achieves cutting action 
through a push and pull (reciprocating) motion of the blade. 
This saw can be used right sideup or upside down, a feature 
that makes it handier than the circular saw for working in tight 
or awkward spots. A variety of blade types are available for 
reciprocating saws; blades with finer teeth are used for cutting 
through metal. The portable, air-powered reciprocating saw 
uses a standard hacksaw blade and can cut a 360° circle or 
a square or rectangular hole. Unsuited for fine precision 
work, this saw is more difficult to control than the pneumatic 
circular-cutting saw. A reciprocating saw should be used in 
such a way that at least two teeth of the saw blade are cutting 
at all times. Avoid applying too much downward pressure on 
the saw handle because the blade may break. [Figure 4-20]


4-9

Figure 4-20. Reciprocating saw.

Figure 4-21. Die grinder and cut-off wheel.

Figure 4-22. Nibbler.

Figure 4-23. Power squaring shear.

Cut-off Wheel
A cut-off wheel is a thin abrasive disc driven by a high-speed 
pneumatic die-grinder and used to cut out damage on aircraft 
skin and stringers. The wheels come in different thicknesses 
and sizes. [Figure 4-21]

Nibblers
Usually powered by compressed air, the nibbler is another 
tool for cutting sheet metal. Portable nibblers utilize a high 
speed blanking action (the lower die moves up and down and 
meets the upper stationary die) to cut the metal. [Figure 4-22] 
The shape of the lower die cuts out small pieces of metal 
approximately 1⁄16 inch wide.

The cutting speed of the nibbler is controlled by the thickness 
of the metal being cut. Nibblers satisfactorily cut through 
sheets of metal with a maximum thickness of 1⁄16 inch. Too 
much force applied to the metal during the cutting operation 
clogs the dies (shaped metal), causing them to fail or the motor 
to overheat. Both electric and hand nibblers are available.

Shop Tools
Due to size, weight, and/or power source, shop tools are 
usually in a fixed location, and the airframe part to be 
constructed or repaired is brought to the tool.

Squaring Shear
The squaring shear provides the airframe technician with 
a convenient means of cutting and squaring sheet metal. 
Available as a manual, hydraulic, or pneumatic model, 
this shear consists of a stationary lower blade attached to 
a bed and a movable upper blade attached to a crosshead. 
[Figure 4-23]

Two squaring fences, consisting of thick strips of metal used 
for squaring metal sheets, are placed on the bed. One squaring 
fence is placed on the right side and one on the left to form a 
90° angle with the blades. A scale graduated in fractions of 
an inch is scribed on the bed for ease in placement.

To make a cut with a foot shear, move the upper blade down 
by placing the foot on the treadle and pushing downward. 
Once the metal is cut and foot pressure removed, a spring 
raises the blade and treadle. Hydraulic or pneumatic models 
utilize remote foot pedals to ensure operator safety. 


4-10

Figure 4-24. Foot-operated squaring shear. 

Figure 4-25. Throatless shears.

Figure 4-26. Scroll shears. 

The squaring shear performs three distinctly different 
operations:

1. Cutting to a line

2. Squaring

3. Multiple cutting to a specific size

When cutting to a line, place the sheet on the bed of the shears 
in front of the cutting blade with the cutting line even with 
the cutting edge of the bed. To cut the sheet with a foot shear, 
step on the treadle while holding the sheet securely in place. 

Squaring requires several steps. First, one end of the sheet 
is squared with an edge (the squaring fence is usually used 
on the edge). Then, the remaining edges are squared by 
holding one squared end of the sheet against the squaring 
fence and making the cut, one edge at a time, until all edges 
have been squared.

When several pieces must be cut to the same dimensions, use 
the backstop, located on the back of the cutting edge on most 
squaring shears. The supporting rods are graduated in fractions 
of an inch and the gauge bar may be set at any point on the rods. 
Set the gauge bar the desired distance from the cutting blade 
of the shears and push each piece to be cut against the gauge 
bar. All the pieces can then be cut to the same dimensions 
without measuring and marking each one separately.

Foot-operated shears have a maximum metal cutting capacity 
of 0.063 inch of aluminum alloy. Use powered squaring 
shears for cutting thicker metals. [Figure 4-24]

Throatless Shear 
Airframe technicians use the throatless shear to cut aluminum 
sheets up to 0.063 inches. This shear takes its name from the 
fact that metal can be freely moved around the cutting blade 
during cutting because the shear lacks a “throat” down which 

metal must be fed. [Figure 4-25] This feature allows great 
flexibility in what shapes can be cut because the metal can 
be turned to any angle for straight, curved, and irregular cuts. 
Also, a sheet of any length can be cut. 

A hand lever operates the cutting blade which is the top blade. 
Throatless shears made by the Beverly Shear Manufacturing 
Corporation, called BeverlyTM shears, are often used.

Scroll Shears
Scroll shears are used for cutting irregular lines on the 
inside of a sheet without cutting through to the edge. 
[Figure 4-26] The upper cutting blade is stationary while 
the lower blade is movable. A handle connected to the lower 
blade operates the machine.


4-11

Figure 4-27. Rotary punch press.

Figure 4-28. Band saw.

Figure 4-29. Combination disk and belt sander.

Rotary Punch Press
Used in the airframe repair shop to punch holes in metal 
parts, the rotary punch can cut radii in corners, make washers, 
and perform many other jobs where holes are required. 
[Figure 4-27] The machine is composed of two cylindrical 
turrets, one mounted over the other and supported by the 
frame, with both turrets synchronized to rotate together. 
Index pins, which ensure correct alignment at all times, may 
be released from their locking position by rotating a lever 
on the right side of the machine. This action withdraws the 
index pins from the tapered holes and allows an operator to 
turn the turrets to any size punch desired.

When rotating the turret to change punches, release the 
index lever when the desired die is within 1 inch of the ram, 
and continue to rotate the turret slowly until the top of the 
punch holder slides into the grooved end of the ram. The 
tapered index locking pins will then seat themselves in the 
holes provided and, at the same time, release the mechanical 
locking device, which prevents punching until the turrets are 
aligned.To operate the machine, place the metal to be worked 
between the die and punch. Pull the lever on the top of the 
machine toward the operator, actuating the pinion shaft, gear 
segment, toggle link, and the ram, forcing the punch through 
the metal. When the lever is returned to its original position, 
the metal is removed from the punch.

The diameter of the punch is stamped on the front of each 
die holder. Each punch has a point in its center that is 
placed in the center punch mark to punch the hole in the  
correct location. 

Band Saw
A band saw consists of a toothed metal band coupled to, 
and continuously driven around, the circumferences of two 
wheels. It is used to cut aluminum, steel, and composite parts. 

[Figure 4-28] The speed of the band saw and the type and 
style of the blade depends on the material to be cut. Band 
saws are often designated to cut one type of material, and 
if a different material is to be cut, the blade is changed. The 
speed is controllable and the cutting platform can be tilted 
to cut angled pieces.

Disk Sander
Disk sanders have a powered abrasive-covered disk or belt 
and are used for smoothing or polishing surfaces. The sander 
unit uses abrasive paper of different grits to trim metal parts. 
It is much quicker to use a disk sander than to file a part to 
the correct dimension. The combination disk and belt sander 
has a vertical belt sander coupled with a disk sander and is 
often used in a metal shop. [Figure 4-29]


4-12

Tool rest

Figure 4-30. Belt sander.

Figure 4-31. Notcher.

Figure 4-32. Power notcher. 

Figure 4-33. Grinder.

Belt Sander
The belt sander uses an endless abrasive belt driven by an 
electric motor to sand down metal parts much like the disk 
sander unit. The abrasive paper used on the belt comes in 
different degrees of grit or coarseness. The belt sander is 
available as a vertical or horizontal unit. The tension and 
tracking of the abrasive belt can be adjusted so the belt runs 
in the middle. [Figure 4-30]

Notcher
The notcher is used to cut out metal parts, with some 
machines capable of shearing, squaring, and trimming 
metal. [Figure 4-31] The notcher consists of a top and 
bottom die and most often cuts at a 90° angle, although some 
machines can cut metal into angles up to 180°. Notchers 
are available in manual and pneumatic models able to cut 
various thicknesses of mild steel and aluminum. This is an 

excellent tool for quickly removing corners from sheet metal 
parts. [Figure 4-32]

Wet or Dry Grinder
Grinding machines come in a variety of types and sizes, 
depending upon the class of work for which they are to be 
used. Dry and/or wet grinders are found in airframe repair 
shops. Grinders can be bench or pedestal mounted. A dry 
grinder usually has a grinding wheel on each end of a shaft 
that runs through an electric motor or a pulley operated by a 
belt. The wet grinder has a pump to supply a flow of water 
on a single grinding wheel. The water acts as a lubricant for 
faster grinding while it continuously cools the edge of the 
metal, reducing the heat produced by material being ground 
against the wheel. It also washes away any bits of metal or 
abrasive removed during the grinding operation. The water 
returns to a tank and can be re-used.

Grinders are used to sharpen knives, tools, and blades as 
well as grinding steel, metal objects, drill bits, and tools. 
Figure 4-33 illustrates a common type bench grinder 
found in most airframe repair shops. It can be used to 


4-13

Figure 4-34. Straight snips.

Figure 4-35. Aviation snips.

dress mushroomed heads on chisels and points on chisels, 
screwdrivers, and drills, as well as for removing excess metal 
from work and smoothing metal surfaces.

The bench grinder is generally equipped with one medium-
grit and one fine-grit abrasive wheel. The medium-grit wheel 
is usually used for rough grinding where a considerable 
quantity of material is to be removed or where a smooth finish 
is unimportant. The fine-grit wheel is used for sharpening 
tools and grinding to close limits. It removes metal more 
slowly, gives the work a smooth finish, and does not generate 
enough heat to anneal the edges of cutting tools.

Before using any type of grinder, ensure that the abrasive 
wheels are firmly held on the spindles by the flange nuts. 
An abrasive wheel that comes off or becomes loose could 
seriously injure the operator in addition to ruining the grinder. 
A loose tool rest could cause the tool or piece of work to be 
“grabbed” by the abrasive wheel and cause the operator’s 
hand to come in contact with the wheel, possibly resulting 
in severe wounds. 

Always wear goggles when using a grinder, even if eyeshields 
are attached to the grinder. Goggles should fit firmly against 
the face and nose. This is the only way to protect the eyes 
from the fine pieces of steel. Goggles that do not fit properly 
should be exchanged for ones that do fit. Be sure to check 
the abrasive wheel for cracks before using the grinder. A 
cracked abrasive wheel is likely to fly apart when turning at 
high speeds. Never use a grinder unless it is equipped with 
wheel guards that are firmly in place.

Grinding Wheels
A grinding wheel is made of a bonded abrasive and provides 
an efficient way to cut, shape, and finish metals. Available in 
a wide variety of sizes and numerous shapes, grinding wheels 
are also used to sharpen knives, drill bits, and many other 
tools, or to clean and prepare surfaces for painting or plating.

Grinding wheels are removable and a polishing or buffing 
wheel can be substituted for the abrasive wheel. Silicon 
carbide and aluminum oxide are the kinds of abrasives used 
in most grinding wheels. Silicon carbide is the cutting agent 
for grinding hard, brittle material, such as cast iron. It is 
also used in grinding aluminum, brass, bronze, and copper. 
Aluminum oxide is the cutting agent for grinding steel and 
other metals of high tensile strength.

Hand Cutting Tools
Many types of hand cutting tools are available to cut light 
gauge sheet metal. Four cutting tools commonly found in the 
air frame repair shop are straight hand snips, aviation snips, 
files, and burring tools.

Straight Snips
Straight snips, or sheet metal shears, have straight 
blades with cutting edges sharpened to an 85° angle. 
[Figure 4-34] Available in sizes ranging from 6 to 14 inches, 
they cut aluminum up to 1⁄16 of an inch. Straight snips can be 
used for straight cutting and large curves, but aviation snips 
are better for cutting circles or arcs.

Aviation Snips
Aviation snips are used to cut holes, curved parts, round 
patches, and doublers (a piece of metal placed under a part 
to make it stiffer) in sheet metal. Aviation snips have colored 
handles to identify the direction of the cuts: yellow aviation 
snips cut straight, green aviation snips curve right, and red 
aviation snips curve left. [Figure 4-35]

Files
The file is an important but often overlooked tool used to 
shape metal by cutting and abrasion. Files have five distinct 
properties: length, contour, the form in cross section, the 
kind of teeth, and the fineness of the teeth. Many different 
types of files are available and the sizes range from 3 to 18 
inches. [Figure 4-36]


4-14

Figure 4-36. Files. Figure 4-37. Die grinder.

Figure 4-38. Burring tools.

The portion of the file on which the teeth are cut is called the 
face. The tapered end that fits into the handle is called the 
tang. The part of the file where the tang begins is the heel. 
The length of a file is the distance from the point or tip to the 
heel and does not include the tang. The teeth of the file do 
the cutting. These teeth are set at an angle across the face of 
the file. A file with a single row of parallel teeth is called a 
single-cut file. The teeth are cut at an angle of 65°–85° to the 
centerline, depending on the intended use of the file. Files 
that have one row of teeth crossing another row in a crisscross 
pattern are called double-cut files. The angle of the first set 
usually is 40°–50° and that of the crossing teeth 70°–80°. 
Crisscrossing produces a surface that has a very large number 
of little teeth that slant toward the tip of the file. Each little 
tooth looks like an end of a diamond point cold chisel.

Files are graded according to the tooth spacing; a coarse file 
has a small number of large teeth, and a smooth file has a large 
number of fine teeth. The coarser the teeth, the more metal is 
removed on each stroke of the file. The terms used to indicate 
the coarseness or fineness of a file are rough, coarse, bastard, 
second cut, smooth, and dead smooth, and the file may be 
either single cut or double cut. Files are further classified 
according to their shape. Some of the more common types 
are: flat, triangle, square, half round, and round.

There are several filing techniques. The most common is to 
remove rough edges and slivers from the finished part before 
it is installed. Crossfiling is a method used for filing the 
edges of metal parts that must fit tightly together. Crossfiling 
involves clamping the metal between two strips of wood 
and filing the edge of the metal down to a preset line. Draw 
filing is used when larger surfaces need to be smoothed and 
squared. It is done by drawing the file over the entire surface 
of the work.

To protect the teeth of a file, files should be stored separately 
in a plastic wrap or hung by their handles. Files kept in a 
toolbox should be wrapped in waxed paper to prevent rust 

from forming on the teeth. File teeth can be cleaned with a 
file card. 

Die Grinder
A die grinder is a handheld tool that turns a mounted 
cutoff wheel, rotary file, or sanding disk at high speed. 
[Figure 4-37] Usually powered by compressed air, electric 
die grinders are also used. Pneumatic die grinders run at 
12,000 to 20,000 revolutions per minute (rpm) with the 
rotational speed controlled by the operator who uses a hand- 
or foot-operated throttle to vary the volume of compressed 
air. Available in straight, 45°, and 90° models, the die 
grinder is excellent for weld breaking, smoothing sharp 
edges, deburring, porting, and general high-speed polishing, 
grinding, and cutting. 

Burring Tool
This type of tool is used to remove a burr from an edge of a 
sheet or to deburr a hole. [Figure 4-38]

Hole Drilling
Drilling holes is a common operation in the airframe repair 
shop. Once the fundamentals of drills and their uses are 
learned, drilling holes for rivets and bolts on light metal is 


4-15

Figure 4-39. Drill motors.

Figure 4-40. Angle drill motors.

Figure 4-41. Nutplate drill.

not difficult. While a small portable power drill is usually 
the most practical tool for this common operation in airframe 
metalwork, sometimes a drill press may prove to be the better 
piece of equipment for the job.

Portable Power Drills
Portable power drills operate by electricity or compressed air.
