Repository: kristinamb15/pdf-analysis

# Exploratory Data Analysis of PDF File

PDF File is downloaded, parsed, and analyzed.

See [Data Analysis Notebook](pdf_analysis.ipynb) for process, analysis, and visualizations.

To make sure interactive plots are visible, you can visit [this version of the notebook](https://nbviewer.jupyter.org/github/kristinamb15/pdf-analysis/blob/main/pdf_analysis.ipynb).

**Language**: Python

## Files

    📦PDFAnalysis
    ┣ 📂data                        # All data extracted from PDF file
    ┃ ┣ 📂processed
    ┃ ┃ ┣ 📜dataframe.csv
    ┃ ┃ ┣ 📜dt_matrix.csv
    ┃ ┃ ┣ 📜stats_dataframe.csv
    ┃ ┃ ┣ 📜tfidf_matrix.csv
    ┃ ┃ ┗ 📜topics.csv
    ┃ ┗ 📂raw
    ┃ ┃ ┣ 📜back_matter.txt
    ┃ ┃ ┣ 📜chapter_1.txt

File: data/raw/chapter_5.txt (part 1 of 3)

5-1

Chapter 5

Aircraft Welding
Introduction
Welding can be traced back to the Bronze Age, but it was 
not until the 19th century that welding as we know it today 
was invented. Some of the first successful commercially 
manufactured aircraft were constructed from welded steel 
tube frames. 

As the technology and manufacturing processes evolved 
in the aircraft and aerospace industry, lighter metals, such 
as aluminum, magnesium, and titanium, were used in their 
construction. New processes and methods of welding these 
metals were developed. This chapter provides some of the 
basic information needed to understand and initiate the 
various welding methods and processes. 


5-2

0

200

100300

0

200

100300

0

200

100300

0

200

100300

Oxygen pressure regulator

Acetylene pressure regulator

Acetylene cylinder

Torch

Oxygen cylinder

Figure 5-1. Portable oxy-acetylene welding outfit.

Traditionally, welding is defined as a process that joins metal 
by melting or hammering the work pieces until they are 
united together. With the right equipment and instruction, 
almost anyone with some basic mechanical skill, dexterity, 
and practice can learn to weld.

There are three general types of welding: gas, electric arc, 
and electric resistance. Each type of welding has several 
variations, some of which are used in the construction of 
aircraft. Additionally, there are some new welding processes 
that have been developed in recent years that are highlighted 
for the purpose of information. 

This chapter addresses the welding equipment, methods, 
and various techniques used during the repair of aircraft and 
fabrication of component parts, including the processes of 
brazing and soldering of various metals.

Types of Welding
Gas Welding
Gas welding is accomplished by heating the ends or edges 
of metal parts to a molten state with a high temperature 
flame. The oxy-acetylene flame, with a temperature of 
approximately 6,300 °Fahrenheit (F), is produced with a torch 
burning acetylene and mixing it with pure oxygen. Hydrogen 
may be used in place of acetylene for aluminum welding, but 
the heat output is reduced to about 4,800 °F. Gas welding was 
the method most commonly used in production on aircraft 
materials under 3⁄16-inch in thickness until the mid 1950s, 
when it was replaced by electric welding for economic (not 
engineering) reasons. Gas welding continues to be a very 
popular and proven method for repair operations. 

Nearly all gas welding in aircraft fabrication is performed 
with oxy-acetylene welding equipment consisting of:

• Two cylinders, acetylene and oxygen.

• Acetylene and oxygen pressure regulators and cylinder 
pressure gauges.

• Two lengths of colored hose (red for acetylene and 
green for oxygen) with adapter connections for the 
regulators and torch.

• A welding torch with an internal mixing head, various 
size tips, and hose connections.

• Welding goggles fitted with appropriate colored lenses.

• A flint or spark lighter.

• Special wrench for acetylene tank valve if needed.

• An appropriately-rated fire extinguisher.

The equipment may be permanently installed in a shop, but 
most welding outfits are of the portable type. [Figure 5-1]

Electric Arc Welding
Electric arc welding is used extensively by the aircraft industry 
in both the manufacture and repair of aircraft. It can be used 
satisfactorily to join all weldable metals, provided that the 
proper processes and materials are used. The four types of 
electric arc welding are addressed in the following paragraphs. 

Shielded Metal Arc Welding (SMAW)
Shielded metal arc welding (SMAW) is the most common type 
of welding and is usually referred to as “stick” welding. The 
equipment consists of a metal wire rod coated with a welding 
flux that is clamped in an electrode holder that is connected by a 
heavy electrical cable to a low voltage and high current in either 
alternating current (AC) or direct current (DC), depending on 
the type of welding being done. An arc is struck between the 
rod and the work and produces heat in excess of 10,000 °F, 
which melts both the material and the rod. The welding circuit 
consists of a welding machine, two leads, an electrode holder, 
an electrode, and the work to be welded. [Figure 5-2]

When the electrode is touched to the metal to be welded, 
the circuit is complete and the current flows. The electrode 
is then withdrawn from the metal approximately 1⁄4-inch to 
form an air gap between the metal and the electrode. If the 
correct gap is maintained, the current bridges the gap to form 
a sustained electric spark called the arc. This action melts the 
electrode and the coating of flux.

As the flux melts, it releases an inert gas that shields the 
molten puddle from oxygen in the air to prevent oxidation. 


5-3

Welding cable connector Welding cable 

Generator Electrode holder

Ground cable

Metal being weldedGround cable connector

Figure 5-2. Typical arc welding circuit. 

Figure 5-3. Stick welder–Shielded Metal Arc Welder (SMAW).

The molten flux covers the weld and hardens to an airtight 
slag that protects the weld bead as it cools. Some aircraft 
manufacturers, such as Stinson, used this process for the 
welding of 4130 steel fuselage structures. This was followed 
by heat treatment in an oven to stress relieve and normalize 
the structure. Shown in Figure 5-3 is a typical arc welding 
machine with cables, ground clamp, and electrode holder. 

Gas Metal Arc Welding (GMAW)  
Gas metal arc welding (GMAW) was formerly called gas 
inert gas (MIG) welding. It is an improvement over stick 
welding because an uncoated wire electrode is fed into and 
through the torch and an inert gas, such as argon, helium, 
or carbon dioxide, flows out around the wire to protect the 
puddle from oxygen. The power supply is connected to the 
torch and the work, and the arc produces the intense heat 
needed to melt the work and the electrode. [Figure 5-4]

Low-voltage, high-current DC is typically used with GMAW 
welding. Figure 5-5 shows the equipment required for a 
typical MIG welding setup. 

This method of welding can be used for large volume 
manufacturing and production work; it is not well suited to 
repair work because weld quality cannot be easily determined 
without destructive testing. Figure 5-6 depicts a typical power 
source used for MIG welding.

Gas Tungsten Arc Welding (GTAW)
Gas tungsten arc welding (GTAW) is a method of electric arc 
welding that fills most of the needs in aircraft maintenance 
and repair when proper procedures and materials are used. It 
is the preferred method to use on stainless steel, magnesium, 
and most forms of thick aluminum. It is more commonly 
known as Tungsten Inert Gas (TIG) welding and by the trade 
names of Heliarc or Heliweld. These names were derived 
from the inert helium gas that was originally used.

The first two methods of electric arc welding that were 
addressed used a consumable electrode that produced the 
filler for the weld. In TIG welding, the electrode is a tungsten 
rod that forms the path for the high amperage arc between it 
and the work to melt the metal at over 5,400 °F. The electrode 
is not consumed and used as filler so a filler rod is manually 
fed into the molten puddle in almost the same manner as 
when using an oxy-acetylene torch. A stream of inert gas, 
such as argon or helium, flows out around the electrode and 
envelopes the arc thereby preventing the formation of oxides 
in the molten puddle. [Figure 5-7]


5-4

Nozzle

Solidified weld metal

Molten weld metal

Shielding gas

Consumable electrode
(machine fed)

G
as

 s
u

p
p

ly
Work

Power source

Shielding gas

Wire drive may be
located in welding gun
handle or at wire reel.

Contactor

Wire drive

Wire reel

Regulator with flowmeter

Controls for governing
wire drive current, gas flow,
and cooling water, if used.

Figure 5-4. Metal inert gas (MIG) welding process. 

Figure 5-5. MIG welding equipment.


5-5

Molten weld metal

Welding torch

Tungsten electrode

Filler wire (hand fed)

Arc

Solidified weld metal

Shielding gas

G
as

 s
u

p
p

ly
Electrode holder

Power source

Filler metal held manually if used

Electrical conductor

Insulating sheath

Gas passages

Work

Regulator with flowmeter

Tungsten electrode

Shielding gas

Figure 5-6. MIG welder–gas metal arc welder (GMAW).

Figure 5-7. Tungsten inert gas (TIG) welding process.

Figure 5-9. TIG welder–gas tungsten arc welder (GTAW).

Figure 5-8. Typical setup for TIG welding.

The versatility of a TIG welder is increased by the choice of 
the power supply being used. DC of either polarity or AC 
may be used. [Figure 5-8]

• Either select the welder setting to DC straight polarity 
(the work being the positive and the torch being 
negative) when welding mild steel, stainless steel, 
and titanium; or

• Select AC for welding aluminum and magnesium. 

Figure 5-9 is a typical power source for TIG welding along 
with a torch, foot operated current control, regulator for inert 
gas, and assorted power cables.


5-6

Tungsten electrode

Outer cool sheath

Inner hot sheath

Arc core

+

−

Figure 5-10. Spot welding thin sheet metal.

Figure 5-11. The plasma welding process.

Figure 5-12. Plasma arc.

Electric Resistance Welding 
Electric resistance welding, either spot welding or seam 
welding, is typically used to join thin sheet metal components 
during the manufacturing process.

Spot Welding
Two copper electrodes are held in the jaws of the spot welding 
machine, and the material to be welded is clamped between 
them. Pressure is applied to hold the electrodes tightly 
together and electrical current flows through the electrodes 
and the material. The resistance of the material being welded 
is so much higher than that of the copper electrodes that 
enough heat is generated to melt the metal. The pressure on 
the electrodes forces the molten spots in the two pieces of 
metal to unite, and this pressure is held after the current stops 
flowing long enough for the metal to solidify. The amount of 
current, pressure, and dwell time are all carefully controlled 
and matched to the type of material and the thickness to 
produce the correct spot welds. [Figure 5-10]

Seam Welding
Rather than having to release the electrodes and move the 
material to form a series of spot welds, a seam-welding machine 
is used to manufacture fuel tanks and other components where 
a continuous weld is needed. Two copper wheels replace 
the bar-shaped electrodes. The metal to be welded is moved 
between them, and electric pulses create spots of molten metal 
that overlap to form the continuous seam.

Plasma Arc Welding (PAW)
Plasma arc welding (PAW) was developed in 1964 as a 
method of bringing better control to the arc welding process. 
PAW provides an advanced level of control and accuracy 

using automated equipment to produce high quality welds 
in miniature and precision applications. Furthermore, PAW 
is equally suited to manual operation and can be performed 
by a person using skills similar to those for GTAW. 

In the plasma welding torch, a nonconsumable tungsten 
electrode is located within a fine-bore copper nozzle. A 
pilot arc is initiated between the torch electrode and nozzle 
tip. This arc is then transferred to the metal being welded. 
[Figure 5-11]

By forcing the plasma gas and arc through a constricted 
orifice, the torch delivers a high concentration of heat to a 
small area. The plasma process produces exceptionally high 
quality welds. [Figure 5-12]


5-7

Plasma gas is normally argon. The torch also uses a secondary 
gas, such as argon/helium or argon/nitrogen, that assists in 
shielding the molten weld puddle and minimizing oxidation 
of the weld. 

Like GTAW, the PAW process can be used to weld most 
commercial metals, and it can be used for a wide variety 
of metal thicknesses. On thin material, from foil to 1⁄8-inch, 
the process is desirable because of the low heat input. The 
process provides relatively constant heat input because arc 
length variations are not very critical. On material thicknesses 
greater than 1⁄8-inch and using automated equipment, a 
keyhole technique is often used to produce full penetration 
single-path welds. In the keyhole technique, the plasma 
completely penetrates the work piece. The molten weld metal 
flows to the rear of the keyhole and solidifies as the torch 
moves on. The high quality welds produced are characterized 
by deep, narrow penetration and a small weld face.

When PAW is performed manually, the process requires 
a high degree of welding skills similar to that required for 
GTAW. However, the equipment is more complex and 
requires a high degree of knowledge to set up and use. The 
equipment required for PAW includes a welding machine, a 
special plasma arc control system, the plasma welding torch 
(water-cooled), the source of plasma and shielding gas, and 
filler material, when required. Because of the cost associated 
with this equipment, this process is very limited outside of 
manufacturing facilities.

Plasma Arc Cutting 
When a plasma cutting torch is used, the gas is usually 
compressed air. The plasma cutting machine works by 
constricting an electrical arc in a nozzle and forcing the 
ionized gas through it. This heats the gas that melts the metal 
which is blown away by the air pressure. By increasing air 
pressure and intensifying the arc with higher voltages, the 
cutter is capable of blasting through thicker metals and 
blowing away the dross with minimal cleanup. 

Plasma arc systems can cut all electrically conductive metals, 
including aluminum and stainless steel. These two metals 
cannot be cut by oxy-fuel cutting systems because they have 
an oxide layer that prevents oxidation from occurring. Plasma 
cutting works well on thin metals and can successfully cut 
brass and copper in excess of two inches thick. 

Plasma cutting machines can rapidly and precisely cut 
through, gouge, or pierce any electrically conductive metal 
without preheating. The plasma cutter produces a precise 
kerf (cut) width and a small heat-affected zone (HAZ) that 
prevents warping and damage.

Gas Welding and Cutting Equipment
Welding Gases  
Acetylene
This is the primary fuel for oxy-fuel welding and cutting. It 
is chemically very unstable, and is stored in special cylinders 
designed to keep the gas dissolved. The cylinders are packed 
with a porous material and then saturated with acetone. When 
the acetylene is added to the cylinder, it dissolves; in this 
solution, it becomes stable. Pure acetylene stored in a free 
state explodes from a slight shock at 29.4 pounds per square 
inch (psi). The acetylene pressure gauge should never be set 
higher than 15 psi for welding or cutting. 

Argon
Argon is a colorless, odorless, tasteless, and non-toxic inert 
gas. Inert gas cannot combine with other elements. It has a 
very low chemical reactivity and low thermal conductivity. 
It is used as a gas shield for the electrode in MIG, TIG, and 
plasma welding equipment. 

Helium
Helium is a colorless, odorless, tasteless, and non-toxic 
inert gas. Its boiling and melting points are the lowest of the 
elements and it normally exists only in gas form. It is used 
as a protective gas shield for many industrial uses including 
electric arc welding.

Hydrogen
Hydrogen is a colorless, odorless, tasteless, and highly 
flammable gas. It can be used at a higher pressure than 
acetylene and is used for underwater welding and cutting. 
It also can be used for aluminum welding using the oxy-
hydrogen process.

Oxygen
Oxygen is a colorless, odorless, and nonflammable gas. It is 
used in the welding process to increase the combustion rate 
which increases the flame temperature of flammable gas. 

Pressure Regulators
A pressure regulator  is attached to a gas cylinder and is used 
to lower the cylinder pressure to the desired working pressure. 
Regulators have two gauges, one indicating the pressure in 
the cylinder and the second showing the working pressure. 
By turning the adjustment knob in or out, a spring operating 
a flexible diaphragm opens or closes a valve in the regulator. 
Turning the knob in causes the flow and pressure to increase; 
backing it out decreases the flow and pressure.


5-8

Figure 5-13. Single-stage acetylene regulator. Note the maximum 
15-psi working pressure. The notched groove cylinder connection 
nut indicates a left-hand thread.

Figure 5-14. Two-stage oxygen regulator. No groove on the cylinder 
connection nut indicates a right-hand thread.

Figure 5-15. Check valves.

There are two types of regulators: single stage and two stage. 
They perform the same function but the two-stage regulator 
maintains a more constant outlet pressure and flow as the 
cylinder volume and pressure drops. Two-stage regulators 
can be identified by a larger, second pressure chamber under 
the regulator knob. [Figures 5-13 and 5-14]

Welding Hose
A welding hose connects the regulators to the torch. It is 
typically a double hose joined together during manufacture. 
The acetylene hose is red and has left hand threads indicated 
by a groove cut into the connection nut. The oxygen hose is 
green and has right hand threads indicated by the absence of 
a groove on the connection nut. 

Welding hoses are produced in different sizes from ¼-inch to 
½-inch inside diameter (ID). The hose should be marked for 
light, standard, and heavy duty service plus a grade indicating 
whether it has an oil- and/or flame-resistant cover. The hose 
should have the date of manufacture, maximum working 
pressure of 200 psi, and indicate that it meets specification 
IP-90 of the Rubber Manufacturers Association and the 
Compressed Gas Association for rubber welding hoses. 
Grade-R hose should only be used with acetylene gas. A 
T-grade hose must be used with propane, MAPP®, and all 
other fuel gases.
   
Check Valves and Flashback Arrestors
The check valve stops the reverse flow of the gas and can 
be installed either between the regulator and the hose or the 
hose and the torch. [Figure 5-15]  Excessive overheating 
of cutting, welding, and heating tips can cause flashback 
conditions. A flashback can be caused when a tip is 
overheated and the gas ignites before passing out of the 
tip. The flame is then burning internally rather than on the 
outside of the tip and is usually identified by a shrill hissing 
or squealing noise. 

A flashback arrestor installed on each hose prevents a high 
pressure flame or oxygen-fuel mixture from being pushed 
back into either cylinder causing an explosion. The flashback 
arrestors incorporate a check valve that stops the reverse flow 
of gas and the advancement of a flashback fire. [Figure 5-16]

Torches
Equal Pressure Torch
The equal pressure torch is the most commonly used torch 
for oxy-acetylene welding. It has a mixing chamber and uses 
acetylene fuel at 1–15 psi. The flame is easy to adjust and 
there is less chance of flashback with this torch. There are 


5-9

Figure 5-16. Flashback arrestors.

Figure 5-17. Torch handle with cutting, heating, and welding tips.

Figure 5-18. Welding goggles.

several small lightweight torches of this type that are ideal 
for aviation welding projects. The Smith Airline™ and the 
Meco Midget™ torches are small enough to be used in close 
confined areas, lightweight enough to reduce fatigue during 
long welding sessions yet, with the appropriate tips, are 
capable of welding 0.250-inch steel.  
  
Injector Torch
The injector torch uses fuel gas at pressures between just 
above 0 and 2 psi. This torch is typically used with propane 
and propylene gas. High-pressure oxygen comes through 
a small nozzle inside the torch head and pulls the fuel gas 
along with it via a venturi effect. The low-pressure injector 
torch is more prone to flashback. 

Cutting Torch
The cutting torch is an attachment added to the torch handle 
that allows the cutting of metal. The cutting process is 
fundamentally the rapid burning or oxidizing of the metal 
in a localized area. The metal is heated to a bright red color 
(1,400 °F to 1,600 °F), which is the kindling temperature, 
using only the preheat jets. Then, a jet of high-pressure 
oxygen released by the lever on the cutting attachment is 
directed against the heated metal. This oxygen blast combines 
with the hot metal and forms an intensely hot oxide. The 
molten oxide is blown down the sides of the cut, heating the 
metal in its path to the kindling temperature as the torch is 
moved along the line of the desired cut. The heated metal 
also burns to an oxide that is blown away on the underside 
of the piece. [Figure 5-17]

Torch Tips
The torch tip delivers and controls the final flow of gases. 
It is important that you use the correct tip with the proper 
gas pressures for the work to be welded satisfactorily. The 
size of the tip opening—not the temperature—determines 
the amount of heat applied to the work. If an excessively 
small tip is used, the heat provided is insufficient to produce 
penetration to the proper depth. If the tip is too large, the heat 

is too great, and holes are burned in the metal. 
Torch tip sizes are designated by numbers. The manufacturer 
can provide a chart with recommended sizes for welding 
specific thicknesses of metal. With use, a torch tip becomes 
clogged with carbon deposits. If it is allowed to contact the 
molten pool, particles of slag may clog the tip. This may 
cause a backfire, which is a momentary backward flow of 
the gases at the torch tip. A backfire is rarely dangerous, but 
molten metal may be splattered when the flame pops. Tips 
should be cleaned with the proper size tip cleaner to avoid 
enlarging the tip opening.

Welding Eyewear
Protective eyewear for use with oxy-fuel welding outfits is 
available in several styles and must be worn to protect the 
welder’s eyes from the bright flame and flying sparks. This 
eyewear is not for use with arc welding equipment. 

Some of the styles available have individual lenses and 
include goggles that employ a head piece and/or an elastic 
head strap to keep them snug around the eyes for protection 
from the occasional showering spark. [Figure 5-18] Another 
popular style is the rectangular eye shield that takes a standard 
2-inch by 4.25-inch lens. This style is available with an 
elastic strap but is far more comfortable and better fitting 
when attached to a proper fitting adjustable headgear. It can 
be worn over prescription glasses, provides protection from 


5-10

Figure 5-20. Torch lighter.

Figure 5-19. Gas welding eye shield attached to adjustable 
headgear.

flying sparks, and accepts a variety of standard shade and 
color lenses. A clear safety glass lens is added in front of the 
shaded lens to protect it from damage. [Figure 5-19]

It was standard practice in the past to select a lens shade for 
gas welding based on the brightness of flame emitting from 
the torch. The darkest shade of lens showing a clear definition 
of the work was normally the most desirable. However, when 
flux was used for brazing and welding, the torch heat caused 
the sodium in the flux to give off a brilliant yellow-orange 
flare, hiding a clear view of the weld area and causing many 
eye problems. 

Various types of lens and colors were tried for periods of time 
without much success. It was not until the late 1980s that 
TM Technologies developed and patented a new green glass 
designed especially for aluminum oxy-fuel welding. It not 
only eliminated the sodium orange flare completely, but also 
provided the necessary protection from ultraviolet, infrared, 
and blue light, and impact to meet the requirements of  the 
American National Standards Institute (ANSI) Z87-1989 
Safety Standards for a special purpose lens. This lens can be 
used for welding and brazing all metals using an oxy-fuel torch. 

Torch Lighters
Torch lighters are called friction lighters or flint strikers. The 
lighter consists of a file-shaped piece of steel, usually recessed 
in a cuplike device, and a replaceable flint, which when drawn 
across the steel produces a shower of sparks to light the fuel 
gas. An open flame or match should never be used to light a 
torch, because accumulated gas may envelop the hand and 
when ignited cause a severe burn. [Figure 5-20] 

Filler Rod
The use of the proper type of filler rod is very important 
for oxy-acetylene welding. This material adds not only 
reinforcement to the weld area, but also desired properties to 
the finished weld. By selecting the proper rod, tensile strength 
or ductility can be secured in a weld. Similarly, the proper rod 
can help retain the desired amount of corrosion resistance. In 

some cases, a suitable rod with a lower melting point helps 
to avoid cracks caused by expansion and contraction.

Welding rods may be classified as ferrous or nonferrous. 
Ferrous rods include carbon and alloy steel rods, as well as 
cast-iron rods. Nonferrous rods include brass, aluminum, 
magnesium, copper, silver, and their various alloys.

Welding rods are manufactured in standard 36-inch lengths 
and in diameters from 1⁄16-inch to 3⁄8-inch. The diameter of the 
rod to be used is governed by the thickness of the metals to 
be joined. If the rod is too small, it cannot conduct heat away 
from the puddle rapidly enough, and a burned hole results. 
A rod too large in diameter draws heat away and chills the 
puddle, resulting in poor penetration of the joined metal. All 
filler rods should be cleaned prior to use.
 
Equipment Setup
Setting up acetylene welding equipment in preparation for 
welding should be accomplished in a systematic and definite 
order to avoid costly damage to equipment and compromising 
the safety of personnel. 

Gas Cylinders
All cylinders should be stored and transported in the upright 
position, especially acetylene cylinders, because they contain 
an absorbent material saturated with liquid acetone. If the 
cylinder were laid on its side, allowing the acetone to enter 
and contaminate the regulator, hose, and torch, fuel starvation 
and a resultant flashback in the system could result. If an 
acetylene cylinder must be placed on its side for a period of 
time, it must be stored in the upright position for at least twice 
as long before being used. Gas cylinders should be secured, 
usually with a chain, in a permanent location or in a suitable 
mobile cart. The cylinder’s protective steel cap should not 
be removed until the cylinder is put into service. 

Regulators
Prior to installing the regulator on a gas cylinder, open the 
cylinder shutoff valve for an instant to blow out any foreign 
material that may be lodged in the outlet. Close the valve and 
wipe off the connection with a clean oil-free cloth. Connect 
the acetylene pressure regulator to the acetylene cylinder 


5-11

and tighten the left-hand nut. Connect the oxygen pressure 
regulator to the oxygen cylinder and tighten the right-hand 
nut. The connection fittings are brass and do not require a lot 
of torque to prevent them from leaking. At this time, check 
to ensure the adjusting screw on each pressure regulator is 
backed out by turning counterclockwise until it turns freely. 

Hoses
Connect the red hose with the left-hand threads to the 
acetylene pressure regulator and the green hose with the 
right-hand threads to the oxygen pressure regulator. This 
is the location, between the regulator and hose, in which 
flashback arrestors should be installed. Again, because the 
fittings are brass and easily damaged, tighten only enough 
to prevent leakage. 

Stand off to the side away from the face of the gauges. Now, 
very slowly open the oxygen cylinder valve and read the 
cylinder gauge to check the contents in the tank. The oxygen 
cylinder shutoff valve has a double seat valve and should be 
opened fully against its stop to seat the valve and prevent a 
leak. The acetylene cylinder shutoff valve should be slowly 
opened just enough to get the cylinder pressure reading on 
the regulator and then one half of a turn more. This allows a 
quick shutoff, if needed. 

NOTE: As a recommended safety practice, the cylinders 
should not be depleted in content below 20 psi. This prevents 
the possible reverse flow of gas from the opposite tank.

Both hoses should be blown out before attaching to the torch. 
This is accomplished for each cylinder by turning the pressure 
adjusting screw in (clockwise) until the gas escapes, and then 
quickly backing the screw out (counterclockwise) to shut 
off the flow. This should be done in a well ventilated open 
space, free from sparks, flames, or other sources of ignition. 

Connecting Torch
Connect the red hose with the left-hand thread connector 
nut to the left-hand thread fitting on the torch. Connect the 
green hose with the right-hand thread connector nut to the 
right-hand thread fitting on the torch. Close the valves on the 
torch handle and check all connections for leaks as follows:

• Turn in the adjusting screw on the oxygen pressure 
regulator until the working pressure indicates 10 psi. 
Turn in the adjusting screw on the acetylene pressure 
regulator until the working pressure indicates 5 psi.

• Back out both adjusting screws on the regulators and 
verify that the working pressure remains steady. If it 
drops and pressure is lost, a leak is indicated between 
the regulator and the torch.

• A general tightening of all connections should fix the 
leak. Repeat a check of the system. 

• If a leak is still indicated by a loss in working pressure, 
a mixture of soapy water on all the connections reveals 
the source of the leak. Never check for a leak with a 
flame because a serious explosion could occur.

Select the Tip Size
Welding and cutting tips are available in a variety of sizes 
for almost any job, and are identified by number. The higher 
the number is, the bigger the hole in the tip is allowing more 
heat to be directed onto the metal and allowing thicker metal 
to be welded or cut.

Welding tips have one hole and cutting tips have a number 
of holes. The cutting tip has one large hole in the center for 
the cutting oxygen and a number of smaller holes around 
it that supply fuel, gas, and oxygen for the preheating 
flame. The selection of the tip size is very important, not 
only for the quality of the weld and/or the efficiency of the 
cutting process, but for the overall operation of the welding 
equipment and safety of the personnel using it. 

Starvation occurs if torch tips are operated at less than 
the required volume of gas, leading to tip overheating 
and possible f lashbacks.  Incorrect  t ip size and 
obstructed tip orifices can also cause overheating and/or  
flashback conditions. 

All fuel cylinders have a limited capacity to deliver gas to 
the tip. That capacity is further limited by the gas contents 
remaining in the cylinder and the temperature of the cylinder.

The following provides some recommended procedures to 
guard against overheating and flashbacks:

• Refer to the manufacturer’s recommendations for tip 
size based on the metal’s thickness.

• Use the recommended gas pressure settings for the tip 
size being used.

• Provide the correct volume of gas as recommended 
for each tip size.

• Do not use an excessively long hose, one with multiple 
splices, or one that may be too small in diameter and 
restrict the flow of gas. 

NOTE: Acetylene is limited to a maximum continuous 
withdrawal rate of one-seventh of the cylinder’s rated 
capacity when full. For example, an acetylene cylinder that 
has a capacity of 330 cubic feet has a maximum withdrawal 
of 47 cubic feet per hour. This is determined by dividing 330 


5-12

Welding Tip Size Conversion Chart

Wire 
Drill

#0

1

2

3

4

5

6

7

8

9

10

13

#000

#00

#0

1

2

3

4

5

6

Decimal 
Inch

Metric Equiv.
(mm)

Smiths™
AW1A

Harris 
15

Henrob/
Dillion

Victor J 
Series

#00
#0

0.5

1

1.5

2
2.5

3

4

4.5

5

5.5

6

6.5

7

Meco N 
Midget™

Foil

.025

.040

.050

.063

.100

.188

.25

Aluminum
Thickness (in)

Foil

.015

.032

.046

.062

.093

.125

.187

.250

.312

.375

Steel
Thickness (in)

#00

#0

0.5

1

1.5

2

2.5

3

AW200

AW20

AW201

AW202
AW203

AW204

AW205
AW206

AW207

AW208

AW209

AW210

0.150
0.279
0.343
0.508
0.559
0.572
0.610
0.635
0.660
0.711
0.742
0.813
0.864
0.889
0.940
1.016
1.041
1.067
1.092
1.181
1.321
1.397
1.511
1.613
1.702
1.854
1.930

1.981

2.083

2.184

2.261

2.362

2.489

2.692

2.794

0.0059
0.0110
0.0135
0.0200
0.0220
0.0225
0.0240
0.0250
0.0260
0.0280
0.0292
0.0320
0.0340
0.0350
0.0370
0.0400
0.0410
0.0420
0.0430
0.0465
0.0520
0.0550
0.0595
0.0635
0.0670
0.0730
0.0760

0.0780

0.0820

0.0860

0.0890

0.0930

0.0980

0.1060

0.1100

97
85
80
76
75
74
73
72
71
70
69
67
66
65
63
60
59
58
57
56
55
54
53
52
51
49
48

47

45

44

43

42

40

36

35

Figure 5-21. Chart of recommended tip sizes for welding various thicknesses of metal.

(cylinder capacity) by 7 (one-seventh of the cylinder capacity).
As a safety precaution, it is recommended that flashback 
arrestors be installed between the regulators and the gas 
supply hoses of all welding outfits. Figure 5-21 shows 
recommended tip sizes of different manufacturers, for 
welding various thickness of metals. 

Adjusting the Regulator Working Pressure
The working pressure should be set according to the 
manufacturer’s recommendation for the tip size that is being 
used to weld or cut. This is a recommended method that works 
for most welding and cutting operations. 

In a well ventilated area, open the acetylene valve on the 
torch and turn the adjusting screw on the acetylene pressure 
regulator clockwise until the desired pressure is set. Close the 
acetylene valve on the torch. Then, set the oxygen pressure in 
the same manner by opening the oxygen valve on the torch 
and turning the adjusting screw clockwise on the oxygen 
regulator until desired pressure is set. Then, close the oxygen 
valve on the torch handle. With the working pressures set, 
the welding or cutting operation can be initiated. 


5-13

A. Neutral flame

B. Carburizing (reducing) flame

C. Oxidizing flame

Figure 5-22. Oxy-acetylene flames.

Lighting and Adjusting the Torch 
With the proper working pressures set for the acetylene and 
oxygen, open the torch acetylene valve a quarter to a half turn. 
Direct the torch away from the body and ignite the acetylene 
gas with the flint striker. Open the acetylene valve until the 
black sooty smoke disappears from the flame. The pure 
acetylene flame is long, bushy, and has a yellowish color. 
Open the torch oxygen valve slowly and the flame shortens 
and turns to a bluish-white color that forms a bright inner 
luminous cone surrounded by an outer flame envelope. This 
is a neutral flame that should be set before either a carburizing 
or oxidizing flame mixture is set.

Different Flames
The three types of flame commonly used for welding are 
neutral, carburizing, and oxidizing. Each serves a specific 
purpose. [Figure 5-22]

Neutral Flame
The neutral flame burns at approximately 5,850 °F at the tip 
of the inner luminous cone and is produced by a balanced 
mixture of acetylene and oxygen supplied by the torch. The 
neutral flame is used for most welding because it does not 
alter the composition of the base metal. When using this 
flame on steel, the molten metal puddle is quiet and clear, 
and the metal flows to give a thoroughly fused weld without 
burning or sparking.

Carburizing Flame
The carburizing flame burns at approximately 5,700 °F at 
the tip of the inner core. It is also referred to as a reducing 
flame because it tends to reduce the amount of oxygen in the 
iron oxides. The flame burns with a coarse rushing sound, 
and has a bluish-white inner cone, a white center cone, and 
a light blue outer cone.

The flame is produced by burning more acetylene than 
oxygen, and can be recognized by the greenish feathery tip at 
the end of the cone. The longer the feather, the more acetylene 
is in the mix. For most welding operations, the length of the 
feather should be about twice the length of the inner cone. 

The carburizing flame is best used for welding high-carbon 
steels, for hard facing, and for welding such nonferrous alloys 
as aluminum, nickel, and Monel.

Oxidizing Flame
The oxidizing flame burns at approximately 6,300 °F and 
is produced by burning an excess of oxygen. It takes about 
two parts of oxygen to one part acetylene to produce this 
flame. It can be identified by the shorter outer flame and the 
small, white, inner cone. To obtain this flame, start with a 
neutral flame and then open the oxygen valve until the inner 
cone is about one-tenth of its original length. The oxidizing 
flame makes a hissing sound, and the inner cone is somewhat 
pointed and purplish in color at the tip.

The oxidizing flame does have some specific uses. A slightly 
oxidizing flame is used for bronze welding (brazing) of steel 
and cast iron. A stronger oxidizing flame is used for fusion 
welding of brass and bronze. If an oxidizing flame is used 
on steel, it causes the molten metal to foam, give off sparks, 
and burn.

Soft or Harsh Flames
With each size of tip, a neutral, carburizing, or oxidizing 
flame can be obtained. It is also possible to obtain a soft or 
harsh flame by decreasing or increasing the working pressure 
of both gases (observing the maximum working pressure of 
15 psi for acetylene gas).

For some work, it may be desirable to have a soft or low 
velocity flame without a reduction of thermal output. This 
can be achieved by reducing the working pressure using a 
larger tip and closing the torch valves until the neutral flame is 
quiet and steady. It is especially desirable to use a soft flame 
when welding aluminum to avoid blowing holes in the metal 
when the puddle is formed. 
  
Handling of the Torch
It should be cautioned that improper adjustment or handling 
of the torch may cause the flame to backfire or, in rare 
cases, to flashback. A backfire is a momentary backward 
flow of gases at the torch tip that causes the flame to go out. 
A backfire may be caused by touching the tip against the 
work, overheating the tip, by operating the torch at other than 
recommended pressures, by a loose tip or head, or by dirt or 
slag in the end of the tip, and may cause molten metal to be 
splattered when the flame pops.


5-14

Figure 5-23. Cutting torch with additional tools.

A flashback is dangerous because it is the burning of gases 
within the torch. It is usually caused by loose connections, 
improper pressures, or overheating of the torch. A shrill 
hissing or squealing noise accompanies a flashback, and 
unless the gases are turned off immediately, the flame may 
burn back through the hose and regulators causing great 
damage and personal injury. The cause of the flashback 
should always be determined and the problem corrected 
before relighting the torch. All gas welding outfits should 
have a flashback arrestor. 
 
Oxy-acetylene Cutting
Cutting ferrous metals by the oxy-acetylene process is 
primarily the rapid burning or oxidizing of the metal in a 
localized area. This is a quick and inexpensive way to cut 
iron and steel where a finished edge is not required.

Figure 5-23 shows an example of a cutting torch. It has 
the conventional oxygen and acetylene valves in the torch 
handle that control the flow of the two gases to the cutting 
head. It also has an oxygen valve below the oxygen lever on 
the cutting head so that a finer adjustment of the flame can 
be obtained.

The size of the cutting tip is determined by the thickness of 
the metal to be cut. Set the regulators to the recommended 
working pressures for the cutting torch based on the tip size 
selected. Before beginning any cutting operation, the area
